Repository: battery-data-alliance/battery-data-format

# Canonical BDF reference datasets

This directory contains the canonical, compliant example artifacts of the Battery Data Format: real cycler measurements, each normalized from a raw vendor export with `bdf.read` and saved with `bdf.save` defaults. The 13 artifacts read back with full validation enabled (`bdf.read(path, validate=True)`) and satisfy the ontology's derived-column rules, with three documented exceptions listed below; `tests/integration/test_reference_data_valid.py` enforces both directions on every CI run — an unlisted file must pass every check, and a listed file must still fail one, so a fixed issue forces its entry to be removed.

File: docs/examples/reference/FZJ__INR21700__20250606__HPPC__25degC__Digatron.bdf.csv (part 47 of 261)
test_time_second,voltage_volt,current_ampere,unix_time_second,step_id,step_type,ambient_temperature_celsius,step_time_second,charging_capacity_ah,discharging_capacity_ah,net_capacity_ah,step_cumulative_capacity_ah,charging_energy_wh,discharging_energy_wh,net_energy_wh,step_cumulative_energy_wh,temperature_t1_celsius
8268652.0,2.9999748519985587,-4.999993081379216,1749209276.1599998,6,DCH,25.0625,3142054.0,2.7628641237388365,4.363918492592347,-1.6010543680149567,4.363918492592347,11.276693673527916,15.693745738826692,-4.417052064600284,15.693745738826692,30.75
8269650.0,2.9993078697807505,-4.999812946887687,1749209277.1599998,6,DCH,25.0625,3143052.0,2.7628641237388365,4.36530455690081,-1.6024404323252384,4.36530455690081,11.276693673527916,15.697903433276224,-4.421209759035264,15.697903433276224,30.75
8270648.0,2.9986408875629422,-4.999812946887687,1749209278.1499999,6,DCH,25.0625,3144050.0,2.7628641237388365,4.366692010044062,-1.6038278854739474,4.366692010044062,11.276693673527916,15.702064324199455,-4.425370649936667,15.702064324199455,30.75
8271653.0,2.997862741642166,-4.999812946887687,1749209279.1599998,6,DCH,25.0625,3145055.0,2.7628641237388365,4.368085023495951,-1.605220898922198,4.368085023495951,11.276693673527916,15.706240881496342,-4.42954720724083,15.706240881496342,30.8125
8272647.0,2.9971957594243577,-4.999812946887687,1749209280.1499999,6,DCH,25.0625,3146049.0,2.7628641237388365,4.369466945921886,-1.6066028213390382,4.369466945921886,11.276693673527916,15.710383248413564,-4.433689574165328,15.710383248413564,30.8125
8273648.0,2.9965287772065494,-4.999812946887687,1749209281.1499999,6,DCH,25.0625,3147050.0,2.7628641237388365,4.370857181689644,-1.6079930571140721,4.370857181689644,11.276693673527916,15.714549578056904,-4.4378559038595995,15.714549578056904,30.8125
8274649.0,2.995861794988741,-4.999812946887687,1749209282.1599998,6,DCH,25.0625,3148051.0,2.7628641237388365,4.372248796295025,-1.6093846717176348,4.372248796295025,11.276693673527916,15.718719095704728,-4.44202542147832,15.718719095704728,30.8125
8275646.0,2.995194812770933,-4.999812946887687,1749209283.1499999,6,DCH,25.0625,3149048.0,2.7628641237388365,4.373632082933909,-1.6107679583546997,4.373632082933909,11.276693673527916,15.722862725815503,-4.446169051589095,15.722862725815503,30.8125
8276652.0,2.9945278305531247,-4.999812946887687,1749209284.1599998,6,DCH,25.125,3150054.0,2.7628641237388365,4.375030641713238,-1.6121665171449422,4.375030641713238,11.276693673527916,15.727051122667035,-4.450357448418799,15.727051122667035,30.8125
8277653.0,2.9937496846323484,-4.999993081379216,1749209285.1599998,6,DCH,25.125,3151055.0,2.7628641237388365,4.376420902415703,-1.613556777838312,4.376420902415703,11.276693673527916,15.731213705643313,-4.454520031431457,15.731213705643313,30.8125
8278647.0,2.99308270241454,-4.999812946887687,1749209286.1499999,6,DCH,25.125,3152049.0,2.7628641237388365,4.377801410882967,-1.6149372862983,4.377801410882967,11.276693673527916,15.735346153742285,-4.4586524795449805,15.735346153742285,30.8125
8279650.0,2.992415720196732,-4.999812946887687,1749209287.1599998,6,DCH,25.125,3153052.0,2.7628641237388365,4.379191651751171,-1.6163275271755992,4.379191651751171,11.276693673527916,15.739506798054208,-4.462813123835076,15.739506798054208,30.8125
8280649.0,2.9917487379789236,-4.999812946887687,1749209288.1499999,6,DCH,25.125,3154051.0,2.7628641237388365,4.380579104887147,-1.6177149803224893,4.380579104887147,11.276693673527916,15.743658140636398,-4.466964466388163,15.743658140636398,30.8125
8281655.0,2.9909705920581473,-4.999812946887687,1749209289.1599998,6,DCH,25.0625,3155057.0,2.7628641237388365,4.381974890660786,-1.619110766088852,4.381974890660786,11.276693673527916,15.74783340615977,-4.471139731918811,15.74783340615977,30.8125
8282652.0,2.990303609840339,-4.999812946887687,1749209290.1599998,6,DCH,25.0625,3156054.0,2.7628641237388365,4.3833637423449545,-1.6204996177802968,4.3833637423449545,11.276693673527916,15.751986955059692,-4.475293280847836,15.751986955059692,30.8125
8283653.0,2.989636627622531,-4.999812946887687,1749209291.1599998,6,DCH,25.0625,3157055.0,2.7628641237388365,4.384752604048117,-1.6218884794798214,4.384752604048117,11.276693673527916,15.75613957546011,-4.479445901233703,15.75613957546011,30.8125
8284644.0,2.9889696454047225,-4.999812946887687,1749209292.1499999,6,DCH,25.0625,3158046.0,2.7628641237388365,4.386001173610566,-1.6231370490331756,4.386001173610566,11.276693673527916,15.759871910442598,-4.48317823621619,15.759871910442598,30.8125
8285649.0,2.9883026631869143,-4.999812946887687,1749209293.1599998,6,DCH,25.0625,3159051.0,2.7628641237388365,4.387526121507108,-1.6246619969333551,4.387526121507108,11.276693673527916,15.76442939278786,-4.487735718539625,15.76442939278786,30.8125
8286648.0,2.987524517266138,-4.999812946887687,1749209294.1499999,6,DCH,25.0625,3160050.0,2.7628641237388365,4.388910811794631,-1.62604668721724,4.388910811794631,11.276693673527916,15.768566654121969,-4.491872979888285,15.768566654121969,30.875
8287648.0,2.9868575350483297,-4.999993081379216,1749209295.1499999,6,DCH,25.0625,3161050.0,2.7628641237388365,4.390301057232136,-1.6274369326492888,4.390301057232136,11.276693673527916,15.772719584332663,-4.496025910098979,15.772719584332663,30.875
8288648.0,2.9861905528305215,-4.999812946887687,1749209296.1499999,6,DCH,25.0625,3162050.0,2.7628641237388365,4.391688520532625,-1.6288243959552346,4.391688520532625,11.276693673527916,15.776863234539633,-4.500169560320501,15.776863234539633,30.875
8289648.0,2.9855235706127132,-4.999812946887687,1749209297.1499999,6,DCH,25.0625,3163050.0,2.7628641237388365,4.393080160305544,-1.6302160357299726,4.393080160305544,11.276693673527916,15.781018380541354,-4.504324706365878,15.781018380541354,30.875
8290649.0,2.984745424691937,-4.999812946887687,1749209298.1499999,6,DCH,25.0625,3164051.0,2.7628641237388365,4.39447040122468,-1.6316062766600226,4.39447040122468,11.276693673527916,15.785168360976968,-4.508474686801492,15.785168360976968,30.875
8291647.0,2.9840784424741287,-4.999812946887687,1749209299.1499999,6,DCH,25.0625,3165049.0,2.7628641237388365,4.395855076603766,-1.6329909520318324,4.395855076603766,11.276693673527916,15.789300773991272,-4.512607099786692,15.789300773991272,30.875
8292647.0,2.9834114602563204,-4.999812946887687,1749209300.1499999,6,DCH,25.0625,3166049.0,2.7628641237388365,4.397243913532293,-1.6343797889603593,4.397243913532293,11.276693673527916,15.7934446176223,-4.516750943410443,15.7934446176223,30.875
8293646.0,2.982633314335544,-4.999993081379216,1749209301.1499999,6,DCH,25.0625,3167048.0,2.7628641237388365,4.398631381736777,-1.6357672571684816,4.398631381736777,11.276693673527916,15.797583436782588,-4.520889762563456,15.797583436782588,30.875
8294643.0,2.981966332117736,-4.999993081379216,1749209302.1499999,6,DCH,25.0625,3168045.0,2.7628641237388365,4.399886915292882,-1.6370227907209483,4.399886915292882,11.276693673527916,15.801327830602531,-4.524634156405227,15.801327830602531,30.875
8295652.0,2.9812993498999276,-4.999812946887687,1749209303.1599998,6,DCH,25.0625,3169054.0,2.7628641237388365,4.401418822199048,-1.6385546976180194,4.401418822199048,11.276693673527916,15.805895380894071,-4.529201706660388,15.805895380894071,30.875
8296650.0,2.9806323676821194,-4.999812946887687,1749209304.1599998,6,DCH,25.0625,3170052.0,2.7628641237388365,4.402802103781141,-1.6399379792001127,4.402802103781141,11.276693673527916,15.810018770032912,-4.533325095850159,15.810018770032912,30.875
8297652.0,2.979854221761343,-4.999812946887687,1749209305.1599998,6,DCH,25.0625,3171054.0,2.7628641237388365,4.404196500610851,-1.6413323760298226,4.404196500610851,11.276693673527916,15.814174332481343,-4.537480658305867,15.814174332481343,30.875
8298648.0,2.979187239543535,-4.999812946887687,1749209306.1499999,6,DCH,25.0625,3172050.0,2.7628641237388365,4.405579782185669,-1.642715657611916,4.405579782185669,11.276693673527916,15.818295770164696,-4.541602096018323,15.818295770164696,30.875
8299646.0,2.9784090936227585,-4.999812946887687,1749209307.1499999,6,DCH,25.0625,3173048.0,2.7628641237388365,4.406964462767064,-1.6441003381860355,4.406964462767064,11.276693673527916,15.822420426920871,-4.545726752738119,15.822420426920871,30.875
8300653.0,2.9777421114049503,-4.999812946887687,1749209308.1599998,6,DCH,25.0625,3174055.0,2.7628641237388365,4.408361652975145,-1.6454975284032116,4.408361652975145,11.276693673527916,15.826581348839682,-4.549887674613274,15.826581348839682,30.875
8301648.0,2.977075129187142,-4.999993081379216,1749209309.1499999,6,DCH,25.0625,3175050.0,2.7628641237388365,4.40974635323073,-1.6468822286460636,4.40974635323073,11.276693673527916,15.830704090200015,-4.554010416002711,15.830704090200015,30.9375
8302644.0,2.9762969832663657,-4.999812946887687,1749209310.1499999,6,DCH,25.0625,3176046.0,2.7628641237388365,4.411129659623839,-1.6482655350482673,4.411129659623839,11.276693673527916,15.834821716460283,-4.558128042262979,15.834821716460283,30.9375
8303649.0,2.9756300010485575,-4.999812946887687,1749209311.1499999,6,DCH,25.0625,3177051.0,2.7628641237388365,4.41252405695559,-1.6496599323781993,4.41252405695559,11.276693673527916,15.838971362667507,-4.562277688484755,15.838971362667507,30.9375
8304652.0,2.974851855127781,-4.999993081379216,1749209312.1599998,6,DCH,25.0625,3178054.0,2.7628641237388365,4.413917075464269,-1.6510529508796026,4.413917075464269,11.276693673527916,15.843115880721598,-4.566422206524294,15.843115880721598,30.9375
8305648.0,2.974184872909973,-4.999993081379216,1749209313.1499999,6,DCH,25.0625,3179050.0,2.7628641237388365,4.415300376866071,-1.6524362522759475,4.415300376866071,11.276693673527916,15.847230535408016,-4.570536861145229,15.847230535408016,30.9375
8306650.0,2.9735178906921647,-4.999812946887687,1749209314.1599998,6,DCH,25.0625,3180052.0,2.7628641237388365,4.416692001534102,-1.6538278769348835,4.416692001534102,11.276693673527916,15.851368960065884,-4.574675285861304,15.851368960065884,30.9375
8307647.0,2.9727397447713884,-4.999812946887687,1749209315.1499999,6,DCH,25.0625,3181049.0,2.7628641237388365,4.418075292778667,-1.6552111681721726,4.418075292778667,11.276693673527916,15.855481588238035,-4.578787914040731,15.855481588238035,30.9375
8308644.0,2.97207276255358,-4.999812946887687,1749209316.1499999,6,DCH,25.0625,3182046.0,2.7628641237388365,4.419334967868053,-1.6564708432670159,4.419334967868053,11.276693673527916,15.859225869498914,-4.582532195294334,15.859225869498914,30.9375
8309647.0,2.971294616632804,-4.999812946887687,1749209317.1499999,6,DCH,25.0625,3183049.0,2.7628641237388365,4.420852966635721,-1.6579888420328643,4.420852966635721,11.276693673527916,15.863736904619145,-4.587043230385461,15.863736904619145,30.9375
8310644.0,2.9706276344149956,-4.999812946887687,1749209318.1499999,6,DCH,25.0625,3184046.0,2.7628641237388365,4.422240419728041,-1.6593762951288227,4.422240419728041,11.276693673527916,15.867858980185702,-4.59116530593019,15.867858980185702,30.9375
8311653.0,2.9698494884942193,-4.999993081379216,1749209319.1599998,6,DCH,25.0625,3185055.0,2.7628641237388365,4.423638993772329,-1.6607748691803863,4.423638993772329,11.276693673527916,15.872013065687497,-4.595319391453813,15.872013065687497,30.9375
8312644.0,2.969182506276411,-4.999812946887687,1749209320.1499999,6,DCH,25.0625,3186046.0,2.7628641237388365,4.42489173013746,-1.6620276055473369,4.42489173013746,11.276693673527916,15.875733130829758,-4.599039456596074,15.875733130829758,30.9375
8313644.0,2.9685155240586028,-4.999812946887687,1749209321.1499999,6,DCH,25.0625,3187046.0,2.7628641237388365,4.4262805824764655,-1.663416457888161,4.4262805824764655,11.276693673527916,15.879856450905208,-4.603162776678801,15.879856450905208,30.9375
8314647.0,2.9677373781378265,-4.999993081379216,1749209322.1499999,6,DCH,25.0625,3188049.0,2.7628641237388365,4.427798596196226,-1.6649344716133783,4.427798596196226,11.276693673527916,15.884362081284053,-4.607668407043093,15.884362081284053,30.9375
8315651.0,2.967070395920018,-4.999812946887687,1749209323.1599998,6,DCH,25.0625,3189053.0,2.7628641237388365,4.429194382348214,-1.6663302577853756,4.429194382348214,11.276693673527916,15.888503864160157,-4.611810189911921,15.888503864160157,30.9375
8316653.0,2.96640341370221,-4.999812946887687,1749209324.1599998,6,DCH,25.0625,3190055.0,2.7628641237388365,4.430583224333532,-1.667719099768874,4.430583224333532,11.276693673527916,15.892624083789997,-4.615930409519933,15.892624083789997,30.9375
8317652.0,2.9656252677814336,-4.999993081379216,1749209325.1599998,6,DCH,25.0625,3191054.0,2.7628641237388365,4.431970682380779,-1.6691065578197595,4.431970682380779,11.276693673527916,15.896739195828559,-4.620045521529391,15.896739195828559,30.9375
8318646.0,2.9648471218606574,-4.999812946887687,1749209326.1499999,6,DCH,25.0625,3192048.0,2.7628641237388365,4.433353979227832,-1.670489854661355,4.433353979227832,11.276693673527916,15.900840938120382,-4.624147263799387,15.900840938120382,30.9375
8319647.0,2.964180139642849,-4.999812946887687,1749209327.1499999,6,DCH,25.0625,3193049.0,2.7628641237388365,4.4347428161490825,-1.6718786915917008,4.4347428161490825,11.276693673527916,15.904958152401377,-4.628264478073106,15.904958152401377,30.9375
8320650.0,2.963401993722073,-4.999812946887687,1749209328.1599998,6,DCH,25.0625,3194052.0,2.7628641237388365,4.436135824144003,-1.6732716995866213,4.436135824144003,11.276693673527916,15.909086691113771,-4.6323930167855,15.909086691113771,30.9375
8321646.0,2.9627350115042645,-4.999812946887687,1749209329.1499999,6,DCH,25.0625,3195048.0,2.7628641237388365,4.437517726546503,-1.674653601989121,4.437517726546503,11.276693673527916,15.913181318916031,-4.636487644565932,15.913181318916031,30.9375
8322653.0,2.9620680292864563,-4.999812946887687,1749209330.1599998,6,DCH,25.0625,3196055.0,2.7628641237388365,4.438919068059477,-1.6760549435075518,4.438919068059477,11.276693673527916,15.917332560828072,-4.640638886477973,15.917332560828072,30.9375
8323652.0,2.96128988336568,-4.999812946887687,1749209331.1599998,6,DCH,25.0625,3197054.0,2.7628641237388365,4.4403037430820405,-1.6774396185301157,4.4403037430820405,11.276693673527916,15.921433426541626,-4.6447397521696985,15.921433426541626,30.9375
8324647.0,2.9605117374449037,-4.999812946887687,1749209332.1499999,6,DCH,25.0625,3198049.0,2.7628641237388365,4.4416884230595315,-1.6788242985094257,4.4416884230595315,11.276693673527916,15.925533293615445,-4.648839619258069,15.925533293615445,30.9375
8325652.0,2.9598447552270954,-4.999812946887687,1749209333.1599998,6,DCH,25.0625,3199054.0,2.7628641237388365,4.443084208971413,-1.6802200844249455,4.443084208971413,11.276693673527916,15.929665036441293,-4.652971362113021,15.929665036441293,30.9375
8326648.0,2.959066609306319,-4.999812946887687,1749209334.1499999,6,DCH,25.0625,3200050.0,2.7628641237388365,4.444467490553507,-1.6816033660070389,4.444467490553507,11.276693673527916,15.933758778919582,-4.657065104591311,15.933758778919582,31.0
8327645.0,2.958399627088511,-4.999812946887687,1749209335.1499999,6,DCH,25.0625,3201047.0,2.7628641237388365,4.445852181088412,-1.6829880565419444,4.445852181088412,11.276693673527916,15.937855650481652,-4.661161976131552,15.937855650481652,31.0
8328653.0,2.9576214811677346,-4.999993081379216,1749209336.1599998,6,DCH,25.0625,3202055.0,2.7628641237388365,4.447250754892593,-1.6843866303424875,4.447250754892593,11.276693673527916,15.941992583015235,-4.665298908665136,15.941992583015235,31.0
8329652.0,2.9568433352469583,-4.999812946887687,1749209337.1599998,6,DCH,25.0625,3203054.0,2.7628641237388365,4.448638217691041,-1.6857740931482113,4.448638217691041,11.276693673527916,15.946095613617217,-4.669401939267118,15.946095613617217,31.0
8330646.0,2.95617635302915,-4.999812946887687,1749209338.1499999,6,DCH,25.0625,3204048.0,2.7628641237388365,4.450018726201961,-1.687154601659131,4.450018726201961,11.276693673527916,15.950177087361226,-4.673483412989299,15.950177087361226,31.0
8331644.0,2.955509370811342,-4.999812946887687,1749209339.1499999,6,DCH,25.0625,3205046.0,2.7628641237388365,4.451281204193947,-1.6884170796474791,4.451281204193947,11.276693673527916,15.953908727271482,-4.677215052906831,15.953908727271482,31.0
8332653.0,2.9546200611875975,-4.999812946887687,1749209340.1599998,6,DCH,25.0625,3206055.0,2.7628641237388365,4.452806172310375,-1.6899420477693639,4.452806172310375,11.276693673527916,15.958415086512105,-4.681721412169281,15.958415086512105,31.0
8333648.0,2.953953078969789,-4.999812946887687,1749209341.1499999,6,DCH,25.0625,3207050.0,2.7628641237388365,4.454189453885192,-1.6913253293514572,4.454189453885192,11.276693673527916,15.962501678834087,-4.68580800446216,15.962501678834087,31.0
8334645.0,2.953174933049013,-4.999812946887687,1749209342.1499999,6,DCH,25.0625,3208047.0,2.7628641237388365,4.455572740458592,-1.6927086159394094,4.455572740458592,11.276693673527916,15.966587276692735,-4.68989360229898,15.966587276692735,31.0
8335654.0,2.9523967871282366,-4.999993081379216,1749209343.1599998,6,DCH,25.0625,3209056.0,2.7628641237388365,4.456974087086564,-1.6941099625582865,4.456974087086564,11.276693673527916,15.970725183651666,-4.694031509272463,15.970725183651666,31.0
8336648.0,2.9517298049104284,-4.999993081379216,1749209344.1499999,6,DCH,25.0625,3210050.0,2.7628641237388365,4.458356009658019,-1.6954918851261027,4.458356009658019,11.276693673527916,15.974804719342501,-4.69811104497785,15.974804719342501,31.0
8337646.0,2.950951658989652,-4.999812946887687,1749209345.1499999,6,DCH,25.0625,3211048.0,2.7628641237388365,4.459612912032753,-1.6967487874990184,4.459612912032753,11.276693673527916,15.978514288159204,-4.701820613845484,15.978514288159204,31.0
8338655.0,2.9501735130688758,-4.999812946887687,1749209346.1599998,6,DCH,25.0625,3212057.0,2.7628641237388365,4.461139248815016,-1.698275124290376,4.461139248815016,11.276693673527916,15.983017905469751,-4.706324231148756,15.983017905469751,31.0
8339649.0,2.9495065308510675,-4.999812946887687,1749209347.1499999,6,DCH,25.0625,3213051.0,2.7628641237388365,4.462522539950442,-1.6996584154294396,4.462522539950442,11.276693673527916,15.987098376674112,-4.710404702338565,15.987098376674112,31.0
8340643.0,2.948728384930291,-4.999812946887687,1749209348.1499999,6,DCH,25.0625,3214045.0,2.7628641237388365,4.463771129318047,-1.7009070048006834,4.463771129318047,11.276693673527916,15.990780637817807,-4.714086963518639,15.990780637817807,31.0
8341651.0,2.948061402712483,-4.999812946887687,1749209349.1599998,6,DCH,25.0625,3215053.0,2.7628641237388365,4.465304410245153,-1.7024402857241512,4.465304410245153,11.276693673527916,15.99530133944063,-4.7186076651196345,15.99530133944063,31.0625
8342646.0,2.9472832567917067,-4.999812946887687,1749209350.1499999,6,DCH,25.0625,3216048.0,2.7628641237388365,4.466684914143116,-1.7038207896312088,4.466684914143116,11.276693673527916,15.999370536956121,-4.722676862642402,15.999370536956121,31.0625
8343645.0,2.9465051108709304,-4.999812946887687,1749209351.1499999,6,DCH,25.0625,3217047.0,2.7628641237388365,4.468072372001188,-1.7052082474801864,4.468072372001188,11.276693673527916,16.00345915503567,-4.726765480692848,16.00345915503567,31.0625
8344645.0,2.945726964950154,-4.999812946887687,1749209352.1499999,6,DCH,25.0625,3218047.0,2.7628641237388365,4.469461218934157,-1.706597094416793,4.469461218934157,11.276693673527916,16.007550802110927,-4.730857127804484,16.007550802110927,31.0625
8345653.0,2.945059982732346,-4.999812946887687,1749209353.1599998,6,DCH,25.0625,3219055.0,2.7628641237388365,4.4708625656494405,-1.7079984411357145,4.4708625656494405,11.276693673527916,16.011678241804475,-4.734984567461652,16.011678241804475,31.0625
8346652.0,2.9442818368115695,-4.999812946887687,1749209354.1599998,6,DCH,25.0625,3220054.0,2.7628641237388365,4.472247265985061,-1.70938314148043,4.472247265985061,11.276693673527916,16.015755603963044,-4.739061929612944,16.015755603963044,31.0625
8347645.0,2.9435036908907932,-4.999993081379216,1749209355.1499999,6,DCH,25.0625,3221047.0,2.7628641237388365,4.473627789964667,-1.7107636654545786,4.473627789964667,11.276693673527916,16.01981965979212,-4.743125985471124,16.01981965979212,31.0625
8348653.0,2.942725544970017,-4.999993081379216,1749209356.1599998,6,DCH,25.0625,3222055.0,2.7628641237388365,4.475027763015532,-1.7121636384981684,4.475027763015532,11.276693673527916,16.023939894599607,-4.747246220278612,16.023939894599607,31.0625
8349647.0,2.9420585627522087,-4.999812946887687,1749209357.1499999,6,DCH,25.0625,3223049.0,2.7628641237388365,4.476408276990696,-1.7135441524642374,4.476408276990696,11.276693673527916,16.028001844941173,-4.751308170620177,16.028001844941173,31.0625
8350651.0,2.9412804168314324,-4.999812946887687,1749209358.1599998,6,DCH,25.0625,3224053.0,2.7628641237388365,4.477801280416315,-1.7149371559044084,4.477801280416315,11.276693673527916,16.032099493138958,-4.7554058188034105,16.032099493138958,31.0625
8351651.0,2.940502270910656,-4.999993081379216,1749209359.1599998,6,DCH,25.0625,3225053.0,2.7628641237388365,4.479191526661452,-1.7163274021331745,4.479191526661452,11.276693673527916,16.036187978519592,-4.759494304176769,16.036187978519592,31.0625
8352652.0,2.93972412498988,-4.999812946887687,1749209360.1599998,6,DCH,25.0625,3226054.0,2.7628641237388365,4.4805803838098655,-1.7177162592797686,4.4805803838098655,11.276693673527916,16.04027128292364,-4.763577608617197,16.04027128292364,31.0625
8353645.0,2.9389459790691035,-4.999812946887687,1749209361.1499999,6,DCH,25.0625,3227047.0,2.7628641237388365,4.48196088772238,-1.7190967631868261,4.48196088772238,11.276693673527916,16.04432898684172,-4.767635312557104,16.04432898684172,31.0625
8354645.0,2.938167833148327,-4.999812946887687,1749209362.1499999,6,DCH,25.0625,3228047.0,2.7628641237388365,4.483349724643631,-1.720485600117172,4.483349724643631,11.276693673527916,16.04841013692203,-4.771716462651966,16.04841013692203,31.0625
8355653.0,2.937389687227551,-4.999812946887687,1749209363.1599998,6,DCH,25.0625,3229055.0,2.7628641237388365,4.4847510663094,-1.72188694178476,4.4847510663094,11.276693673527916,16.052526939136442,-4.775833264873654,16.052526939136442,31.0625
8356649.0,2.9366115413067746,-4.999812946887687,1749209364.1499999,6,DCH,25.0625,3230051.0,2.7628641237388365,4.486132969010214,-1.723268844487393,4.486132969010214,11.276693673527916,16.056585586018628,-4.779891911726736,16.056585586018628,31.125
8357649.0,2.9358333953859983,-4.999812946887687,1749209365.1499999,6,DCH,25.0625,3231051.0,2.7628641237388365,4.487521815994114,-1.7246576914749312,4.487521815994114,11.276693673527916,16.060663550364552,-4.7839698760726606,16.060663550364552,31.125
8358645.0,2.935055249465222,-4.999812946887687,1749209366.1499999,6,DCH,25.0625,3232047.0,2.7628641237388365,4.488766213878989,-1.7259020893634442,4.488766213878989,11.276693673527916,16.06431645018165,-4.787622775846103,16.06431645018165,31.125
8359651.0,2.9342771035444457,-4.999812946887687,1749209367.1599998,6,DCH,25.0625,3233053.0,2.7628641237388365,4.490302282589255,-1.727438158068253,4.490302282589255,11.276693673527916,16.068824368616333,-4.79213069434627,16.068824368616333,31.125
8360645.0,2.9334989576236694,-4.999812946887687,1749209368.1499999,6,DCH,25.0625,3234047.0,2.7628641237388365,4.491556402324932,-1.7286922778184817,4.491556402324932,11.276693673527916,16.072503854811657,-4.7958101805561455,16.072503854811657,31.125
8361647.0,2.932720811702893,-4.999812946887687,1749209369.1499999,6,DCH,25.0625,3235049.0,2.7628641237388365,4.493074401085323,-1.7302102765861491,4.493074401085323,11.276693673527916,16.076956363307545,-4.800262689073861,16.076956363307545,31.125
8362653.0,2.931942665782117,-4.999812946887687,1749209370.1599998,6,DCH,25.0625,3236055.0,2.7628641237388365,4.494470182195073,-1.731606057699537,4.494470182195073,11.276693673527916,16.08104927407112,-4.804355599859264,16.08104927407112,31.125
8363653.0,2.9311645198613405,-4.999812946887687,1749209371.1599998,6,DCH,25.0625,3237055.0,2.7628641237388365,4.4958590191236,-1.7329948946280638,4.4958590191236,11.276693673527916,16.0851207076048,-4.808427033385669,16.0851207076048,31.125
8364647.0,2.9304975376435323,-4.999812946887687,1749209372.1499999,6,DCH,25.0625,3238049.0,2.7628641237388365,4.497243689540483,-1.7343795650485845,4.497243689540483,11.276693673527916,16.0891788660374,-4.8124851918255445,16.0891788660374,31.125
8365648.0,2.929608228019788,-4.999812946887687,1749209373.1499999,6,DCH,25.0625,3239050.0,2.7628641237388365,4.498631147544074,-1.7357670230467193,4.498631147544074,11.276693673527916,16.093244096729904,-4.816550422496221,16.093244096729904,31.125
8366644.0,2.9288300820990116,-4.999812946887687,1749209374.1499999,6,DCH,25.0625,3240046.0,2.7628641237388365,4.500015823017748,-1.7371516985203925,4.500015823017748,11.276693673527916,16.097300118766725,-4.820606444503937,16.097300118766725,31.125
8367654.0,2.9280519361782353,-4.999812946887687,1749209375.1599998,6,DCH,25.0625,3241056.0,2.7628641237388365,4.501415770631866,-1.7385516461472434,4.501415770631866,11.276693673527916,16.10139978202642,-4.82470610778546,16.10139978202642,31.125
8368652.0,2.927273790257459,-4.999812946887687,1749209376.1599998,6,DCH,25.0625,3242054.0,2.7628641237388365,4.502803233990562,-1.739939109502302,4.502803233990562,11.276693673527916,16.105461786792148,-4.828768112573016,16.105461786792148,31.125
8369650.0,2.9264956443366827,-4.999812946887687,1749209377.1599998,6,DCH,25.0625,3243052.0,2.7628641237388365,4.504189293242234,-1.7413251687576121,4.504189293242234,11.276693673527916,16.109518575685797,-4.8328249014448375,16.109518575685797,31.125
8370645.0,2.9257174984159064,-4.999812946887687,1749209378.1499999,6,DCH,25.0625,3244047.0,2.7628641237388365,4.505571185989538,-1.742707061501278,4.505571185989538,11.276693673527916,16.113562082551653,-4.836868408310693,16.113562082551653,31.125
8371645.0,2.92493935249513,-4.999812946887687,1749209379.1499999,6,DCH,25.0625,3245047.0,2.7628641237388365,4.506960022925341,-1.744095898431624,4.506960022925341,11.276693673527916,16.117624796868768,-4.84093112260598,16.117624796868768,31.1875
8372656.0,2.924161206574354,-4.999812946887687,1749209380.1599998,6,DCH,25.0625,3246058.0,2.7628641237388365,4.50835997548711,-1.745495851013402,4.50835997548711,11.276693673527916,16.121718952053925,-4.84502527773293,16.121718952053925,31.1875
8373652.0,2.9232718969506095,-4.999812946887687,1749209381.1599998,6,DCH,25.0625,3247054.0,2.7628641237388365,4.5097460398610565,-1.7468819153727964,4.5097460398610565,11.276693673527916,16.125771347549744,-4.849077673286956,16.125771347549744,31.1875
8374656.0,2.922493751029833,-4.999993081379216,1749209382.1599998,6,DCH,25.0625,3248058.0,2.7628641237388365,4.51113906387036,-1.7482749393784616,4.51113906387036,11.276693673527916,16.129842992610065,-4.853149318383657,16.129842992610065,31.1875
8375643.0,2.921715605109057,-4.999812946887687,1749209383.1499999,6,DCH,25.0625,3249045.0,2.7628641237388365,4.512387628266879,-1.7495235037749808,4.512387628266879,11.276693673527916,16.133491431362927,-4.856797757100139,16.133491431362927,31.1875
8376646.0,2.9209374591882806,-4.999812946887687,1749209384.1499999,6,DCH,25.0625,3250048.0,2.7628641237388365,4.513907030974224,-1.7510429064914206,4.513907030974224,11.276693673527916,16.13793008000357,-4.861236405711679,16.13793008000357,31.1875
8377649.0,2.9201593132675043,-4.999812946887687,1749209385.1499999,6,DCH,25.0625,3251051.0,2.7628641237388365,4.515298645572329,-1.7524345210949832,4.515298645572329,11.276693673527916,16.14199426714913,-4.86530059287179,16.14199426714913,31.1875
8378647.0,2.91927000364376,-4.999812946887687,1749209386.1499999,6,DCH,25.0625,3252049.0,2.7628641237388365,4.516683326095517,-1.753819201623628,4.516683326095517,11.276693673527916,16.146037061873358,-4.869343387552362,16.146037061873358,31.1875
8379651.0,2.9184918577229837,-4.999812946887687,1749209387.1599998,6,DCH,25.0625,3253053.0,2.7628641237388365,4.51807773863402,-1.7552136141675874,4.51807773863402,11.276693673527916,16.15010717016412,-4.873413495828572,16.15010717016412,31.1875
8380653.0,2.9177137118022074,-4.999812946887687,1749209388.1599998,6,DCH,25.0625,3254055.0,2.7628641237388365,4.519469353232125,-1.75660522877115,4.519469353232125,11.276693673527916,16.154167978646,-4.877474304354109,16.154167978646,31.1875
8381646.0,2.916935565881431,-4.999812946887687,1749209389.1499999,6,DCH,25.0625,3255048.0,2.7628641237388365,4.5208498717911425,-1.7579857473447191,4.5208498717911425,11.276693673527916,16.15819527785061,-4.881501603529614,16.15819527785061,31.25
8382645.0,2.9160462562576868,-4.999812946887687,1749209390.1499999,6,DCH,25.0625,3256047.0,2.7628641237388365,4.522238708726945,-1.759374584275065,4.522238708726945,11.276693673527916,16.162245688930852,-4.885552014617133,16.162245688930852,31.25
8383645.0,2.9152681103369105,-4.999812946887687,1749209391.1499999,6,DCH,25.0625,3257047.0,2.7628641237388365,4.52362616697792,-1.7607620425242203,4.52362616697792,11.276693673527916,16.166290982830105,-4.889597308480006,16.166290982830105,31.25
8384652.0,2.914378800713166,-4.999812946887687,1749209392.1599998,6,DCH,25.0625,3258054.0,2.7628641237388365,4.525026134768268,-1.7621620103145688,4.525026134768268,11.276693673527916,16.17037159469328,-4.893677920350456,16.17037159469328,31.25
8385651.0,2.91360065479239,-4.999812946887687,1749209393.1599998,6,DCH,25.0625,3259053.0,2.7628641237388365,4.526413582862006,-1.7635494584101252,4.526413582862006,11.276693673527916,16.174414526001783,-4.897720851637132,16.174414526001783,31.25
8386647.0,2.9127113451686455,-4.999993081379216,1749209394.1499999,6,DCH,25.0625,3260049.0,2.7628641237388365,4.527794091314718,-1.7649299668719323,4.527794091314718,11.276693673527916,16.178436147543835,-4.901742473186459,16.178436147543835,31.25
8387645.0,2.911933199247869,-4.999812946887687,1749209395.1499999,6,DCH,25.0625,3261047.0,2.7628641237388365,4.529042660768027,-1.766178536325242,4.529042660768027,11.276693673527916,16.18207242747303,-4.905378753130208,16.18207242747303,31.25
8388647.0,2.911043889624125,-4.999812946887687,1749209396.1499999,6,DCH,25.0625,3262049.0,2.7628641237388365,4.530574563010305,-1.7677104385729763,4.530574563010305,11.276693673527916,16.18653259362327,-4.909838919302274,16.18653259362327,31.25
8389652.0,2.9102657437033486,-4.999812946887687,1749209397.1599998,6,DCH,25.0625,3263054.0,2.7628641237388365,4.531967571550922,-1.7691034471190505,4.531967571550922,11.276693673527916,16.190587162738666,-4.913893488410395,16.190587162738666,31.25
8390650.0,2.9094875977825723,-4.999993081379216,1749209398.1599998,6,DCH,25.0625,3264052.0,2.7628641237388365,4.533355049316015,-1.7704909248841432,4.533355049316015,11.276693673527916,16.194624442374334,-4.917930768053338,16.194624442374334,31.25
8391644.0,2.908598288158828,-4.999812946887687,1749209399.1499999,6,DCH,25.0625,3265046.0,2.7628641237388365,4.534610563059687,-1.7717464386223583,4.534610563059687,11.276693673527916,16.19827675409033,-4.921583079783886,16.19827675409033,31.25
8392646.0,2.9078201422380516,-4.999812946887687,1749209400.1499999,6,DCH,25.0625,3266048.0,2.7628641237388365,4.536128561820078,-1.7732644373882067,4.536128561820078,11.276693673527916,16.202691374521237,-4.925997700171138,16.202691374521237,31.25
8393645.0,2.9069308326143073,-4.999812946887687,1749209401.1499999,6,DCH,25.0625,3267047.0,2.7628641237388365,4.537516009899264,-1.7746518854819442,4.537516009899264,11.276693673527916,16.20672508640564,-4.9300314120118855,16.20672508640564,31.25
8394650.0,2.906041522990563,-4.999812946887687,1749209402.1599998,6,DCH,25.0625,3268052.0,2.7628641237388365,4.5389117910090135,-1.776047666595332,4.5389117910090135,11.276693673527916,16.210781858564587,-4.934088184214488,16.210781858564587,31.25
8395652.0,2.9052633770697867,-4.999812946887687,1749209403.1599998,6,DCH,25.0625,3269054.0,2.7628641237388365,4.540302032037289,-1.7774379076236073,4.540302032037289,11.276693673527916,16.214821369125275,-4.938127694760624,16.214821369125275,31.25
8396645.0,2.9043740674460423,-4.999812946887687,1749209404.1499999,6,DCH,25.0625,3270047.0,2.7628641237388365,4.54168116227811,-1.7788170378535142,4.54168116227811,11.276693673527916,16.218827433971455,-4.9421337595704244,16.218827433971455,31.25
8397650.0,2.903484757822298,-4.999812946887687,1749209405.1599998,6,DCH,25.0625,3271052.0,2.7628641237388365,4.543076948400994,-1.7802128239727608,4.543076948400994,11.276693673527916,16.222880653192988,-4.9461869788501645,16.222880653192988,31.25
8398647.0,2.9027066119015217,-4.999812946887687,1749209406.1499999,6,DCH,25.0625,3272049.0,2.7628641237388365,4.544463007652666,-1.781598883228071,4.544463007652666,11.276693673527916,16.22690448386129,-4.950210809533019,16.22690448386129,31.25
8399645.0,2.9018173022777773,-4.999812946887687,1749209407.1499999,6,DCH,25.0625,3273047.0,2.7628641237388365,4.545849071910197,-1.7829849474874209,4.545849071910197,11.276693673527916,16.230927147204056,-4.954233472904889,16.230927147204056,31.25
8400644.0,2.900927992654033,-4.999812946887687,1749209408.1499999,6,DCH,25.0625,3274046.0,2.7628641237388365,4.547236525097105,-1.7843724006852426,4.547236525097105,11.276693673527916,16.234952651895583,-4.958258977610967,16.234952651895583,31.25
8401647.0,2.9001498467332567,-4.999812946887687,1749209409.1499999,6,DCH,25.0625,3275049.0,2.7628641237388365,4.548626750867697,-1.7857626264503779,4.548626750867697,11.276693673527916,16.238985027652234,-4.96229135338217,16.238985027652234,31.3125
8402651.0,2.8992605371095124,-4.999812946887687,1749209410.1599998,6,DCH,25.0625,3276053.0,2.7628641237388365,4.550022531977447,-1.7871584075655846,4.550022531977447,11.276693673527916,16.24303227252676,-4.966338598293078,16.24303227252676,31.3125
8403646.0,2.898371227485768,-4.999993081379216,1749209411.1499999,6,DCH,25.0625,3277048.0,2.7628641237388365,4.551404455247393,-1.7885403308337118,4.551404455247393,11.276693673527916,16.247038151108427,-4.970344476882019,16.247038151108427,31.3125
8404644.0,2.8974819178620237,-4.999812946887687,1749209412.1499999,6,DCH,25.0625,3278046.0,2.7628641237388365,4.552791903333855,-1.7899277789256303,4.552791903333855,11.276693673527916,16.251058846188243,-4.974365171925456,16.251058846188243,31.3125
8405651.0,2.8965926082382794,-4.999812946887687,1749209413.1599998,6,DCH,25.0625,3279053.0,2.7628641237388365,4.554187684450881,-1.791323560040837,4.554187684450881,11.276693673527916,16.2551024784334,-4.978408804141509,16.2551024784334,31.3125
8406646.0,2.895703298614535,-4.999812946887687,1749209414.1499999,6,DCH,25.0625,3280048.0,2.7628641237388365,4.5555695971124806,-1.792705472700618,4.5555695971124806,11.276693673527916,16.25910472110263,-4.982411046825291,16.25910472110263,31.375
8407649.0,2.8949251526937587,-4.999812946887687,1749209415.1499999,6,DCH,25.0625,3281051.0,2.7628641237388365,4.556965378229506,-1.7941012538140058,4.556965378229506,11.276693673527916,16.263145900535164,-4.986452226279653,16.263145900535164,31.375
8408646.0,2.8940358430700144,-4.999812946887687,1749209416.1499999,6,DCH,25.0625,3282048.0,2.7628641237388365,4.558347280581074,-1.7954831561673927,4.558347280581074,11.276693673527916,16.267145653022453,-4.990451978745114,16.267145653022453,31.375
8409654.0,2.89314653344627,-4.999812946887687,1749209417.1599998,6,DCH,25.0625,3283056.0,2.7628641237388365,4.559747228195192,-1.7968831037942437,4.559747228195192,11.276693673527916,16.271196454705205,-4.994502780435141,16.271196454705205,31.375
8410647.0,2.8922572238225257,-4.999812946887687,1749209418.1499999,6,DCH,25.0625,3284049.0,2.7628641237388365,4.561129136047384,-1.7982650116518926,4.561129136047384,11.276693673527916,16.275193790032063,-4.998500115805655,16.275193790032063,31.375
8411652.0,2.8913679141987814,-4.999812946887687,1749209419.1599998,6,DCH,25.0625,3285054.0,2.7628641237388365,4.562523528329621,-1.799659403930491,4.562523528329621,11.276693673527916,16.27922606471111,-5.002532390448323,16.27922606471111,31.375
8412647.0,2.890478604575037,-4.999812946887687,1749209420.1499999,6,DCH,25.0625,3286049.0,2.7628641237388365,4.563905431081366,-1.8010413066840556,4.563905431081366,11.276693673527916,16.283220995188458,-5.006527320954774,16.283220995188458,31.375
8413650.0,2.8895892949512927,-4.999993081379216,1749209421.1599998,6,DCH,25.0625,3287052.0,2.7628641237388365,4.565298444518703,-1.8024343201341253,4.565298444518703,11.276693673527916,16.287246774911182,-5.010553100684774,16.287246774911182,31.375
8414645.0,2.8886999853275483,-4.999812946887687,1749209422.1499999,6,DCH,25.0625,3288047.0,2.7628641237388365,4.566681740805507,-1.803817616428205,4.566681740805507,11.276693673527916,16.291243242216296,-5.014549567953509,16.291243242216296,31.375
8415647.0,2.887810675703804,-4.999993081379216,1749209423.1499999,6,DCH,25.0625,3289049.0,2.7628641237388365,4.568071976733336,-1.805207852350577,4.568071976733336,11.276693673527916,16.295258537691552,-5.0185648634360405,16.295258537691552,31.375
8416652.0,2.8869213660800597,-4.999993081379216,1749209424.1599998,6,DCH,25.0625,3290054.0,2.7628641237388365,4.569469166606723,-1.8066050422166882,4.569469166606723,11.276693673527916,16.299292643147055,-5.022598968884267,16.299292643147055,31.375
8417648.0,2.8860320564563153,-4.999812946887687,1749209425.1499999,6,DCH,25.0625,3291050.0,2.7628641237388365,4.570851059339475,-1.807986934962173,4.570851059339475,11.276693673527916,16.30328134802403,-5.026587673768518,16.30328134802403,31.375
8418653.0,2.885142746832571,-4.999812946887687,1749209426.1599998,6,DCH,25.0625,3292055.0,2.7628641237388365,4.572246840441949,-1.809382716075561,4.572246840441949,11.276693673527916,16.307308949151775,-5.030615274918091,16.307308949151775,31.375
8419646.0,2.8842534372088267,-4.999812946887687,1749209427.1499999,6,DCH,25.0625,3293048.0,2.7628641237388365,4.573625955512398,-1.81076183114601,4.573625955512398,11.276693673527916,16.311287202406675,-5.034593528187543,16.311287202406675,31.375
8420650.0,2.8832529638821143,-4.999812946887687,1749209428.1599998,6,DCH,25.0625,3294052.0,2.7628641237388365,4.5750217366367,-1.8121576122612169,4.5750217366367,11.276693673527916,16.315312231628923,-5.038618557387963,16.315312231628923,31.375
8421651.0,2.88236365425837,-4.999812946887687,1749209429.1599998,6,DCH,25.125,3295053.0,2.7628641237388365,4.576409184730437,-1.8135450603567733,4.576409184730437,11.276693673527916,16.3193119612406,-5.042618286992365,16.3193119612406,31.4375
8422651.0,2.8814743446346256,-4.999812946887687,1749209430.1599998,6,DCH,25.125,3296053.0,2.7628641237388365,4.577799415543268,-1.8149352911768801,4.577799415543268,11.276693673527916,16.3233184608398,-5.046624786569737,16.3233184608398,31.4375
8423651.0,2.8805850350108813,-4.999812946887687,1749209431.1599998,6,DCH,25.125,3297053.0,2.7628641237388365,4.5791868636297295,-1.8163227392724366,4.5791868636297295,11.276693673527916,16.327315646631178,-5.050621972317458,16.327315646631178,31.4375
8424649.0,2.879695725387137,-4.999812946887687,1749209432.1599998,6,DCH,25.125,3298051.0,2.7628641237388365,4.580574311716191,-1.817710187366174,4.580574311716191,11.276693673527916,16.33131158319884,-5.054617908914224,16.33131158319884,31.4375
8425646.0,2.8786952520604245,-4.999812946887687,1749209433.1499999,6,DCH,25.125,3299048.0,2.7628641237388365,4.581958987473627,-1.8190948631399806,4.581958987473627,11.276693673527916,16.335298244899604,-5.058604570607713,16.335298244899604,31.4375
8426650.0,2.87780594243668,-4.999812946887687,1749209434.1599998,6,DCH,25.0625,3300052.0,2.7628641237388365,4.583352015877608,-1.8204878915512381,4.583352015877608,11.276693673527916,16.33930763899116,-5.062613964677439,16.33930763899116,31.4375
8427646.0,2.876916632812936,-4.999812946887687,1749209435.1499999,6,DCH,25.0625,3301048.0,2.7628641237388365,4.584736686294491,-1.8218725619753968,4.584736686294491,11.276693673527916,16.343291713797953,-5.066598039462406,16.343291713797953,31.4375
8428647.0,2.8759161594862235,-4.999812946887687,1749209436.1499999,6,DCH,25.0625,3302049.0,2.7628641237388365,4.586125548194104,-1.8232614238750102,4.586125548194104,11.276693673527916,16.34728657186497,-5.070592897507595,16.34728657186497,31.4375
