Repository: battery-data-alliance/battery-data-format

# Canonical BDF reference datasets

This directory contains the canonical, compliant example artifacts of the Battery Data Format: real cycler measurements, each normalized from a raw vendor export with `bdf.read` and saved with `bdf.save` defaults. The 13 artifacts read back with full validation enabled (`bdf.read(path, validate=True)`) and satisfy the ontology's derived-column rules, with three documented exceptions listed below; `tests/integration/test_reference_data_valid.py` enforces both directions on every CI run — an unlisted file must pass every check, and a listed file must still fail one, so a fixed issue forces its entry to be removed.

File: docs/examples/reference/FZJ__INR21700__20250606__HPPC__25degC__Digatron.bdf.csv (part 235 of 261)
test_time_second,voltage_volt,current_ampere,unix_time_second,step_id,step_type,ambient_temperature_celsius,step_time_second,charging_capacity_ah,discharging_capacity_ah,net_capacity_ah,step_cumulative_capacity_ah,charging_energy_wh,discharging_energy_wh,net_energy_wh,step_cumulative_energy_wh,temperature_t1_celsius
42746649.0,3.1173637223328114,-2.4998868664042675,1749243766.6499999,39,DCH,25.125,552397.0,7.757128393481253,9.29360958498728,-1.5364812101761345,0.38367472184245344,30.619869324960746,33.3636195101426,-2.7437501813619747,1.231474081556371,26.375
42747646.0,3.1170302312239073,-2.4998868664042675,1749243767.6499999,39,DCH,25.125,553394.0,7.757128393481253,9.294300530935288,-1.5371721561332379,0.3843656678004663,30.619869324960746,33.36577331676381,-2.745903988026839,1.2336278882139595,26.375
42748649.0,3.116696740115003,-2.4999769426794956,1749243768.6499999,39,DCH,25.125,554397.0,7.757128393481253,9.295061615062878,-1.537933240257189,0.3851267519248722,30.619869324960746,33.36814549320843,-2.748276164427807,1.2360000646185654,26.375
42749653.0,3.116363249006099,-2.4999769426794956,1749243769.6599998,39,DCH,25.125,555401.0,7.757128393481253,9.295758823369397,-1.5386304485455184,0.38582396021138265,30.619869324960746,33.370318332803436,-2.7504490040810197,1.238172904275416,26.375
42750647.0,3.116029757897195,-2.4999769426794956,1749243770.6499999,39,DCH,25.125,556395.0,7.757128393481253,9.296385893365368,-1.5392575185396709,0.38645103020553506,30.619869324960746,33.37227238668129,-2.752403058060736,1.2401269582587702,26.375
42751653.0,3.115696266788291,-2.4998868664042675,1749243771.6599998,39,DCH,25.125,557401.0,7.757128393481253,9.297147672215942,-1.5400192974047968,0.3872128090683873,30.619869324960746,33.37464595847996,-2.7547766298957868,1.242500530093821,26.375
42752649.0,3.1153627756793867,-2.4998868664042675,1749243772.6499999,39,DCH,25.125,558397.0,7.757128393481253,9.297839310092968,-1.5407109352727275,0.38790444693677273,30.619869324960746,33.37680073856609,-2.756931409956451,1.244655310158123,26.375
42753651.0,3.1149181208675145,-2.4998868664042675,1749243773.6499999,39,DCH,25.125,559399.0,7.757128393481253,9.298535122070462,-1.54140674725204,0.3886002589151758,30.619869324960746,33.37896827608347,-2.7590989474738308,1.246822847686417,26.375
42754644.0,3.1145846297586104,-2.4998868664042675,1749243774.6499999,39,DCH,25.125,560392.0,7.757128393481253,9.299162182054715,-1.5420338072381128,0.38922731889988427,30.619869324960746,33.38092144677648,-2.7610521182032244,1.2487760184121726,26.375
42755649.0,3.1142511386497063,-2.4998868664042675,1749243775.6499999,39,DCH,25.125,561397.0,7.757128393481253,9.299922564299777,-1.5427941894922697,0.38998770115495063,30.619869324960746,33.38328962324886,-2.7634202946610458,1.251144194873632,26.375
42756647.0,3.113917647540802,-2.4998868664042675,1749243776.6499999,39,DCH,25.125,562395.0,7.757128393481253,9.300553098830278,-1.5434247240209515,0.3906182356822683,30.619869324960746,33.38525318139,-2.7653838528422057,1.2531077530584298,26.375
42757646.0,3.113584156431898,-2.4999769426794956,1749243777.6499999,39,DCH,25.125,563394.0,7.757128393481253,9.301246130373329,-1.5441177555458125,0.39131126720667453,30.619869324960746,33.38741113914875,-2.7675418105609424,1.2552657107735286,26.375
42758654.0,3.113250665322994,-2.4998868664042675,1749243778.6599998,39,DCH,25.125,564402.0,7.757128393481253,9.302008605925948,-1.544880231098432,0.3920737427597487,30.619869324960746,33.389785063511226,-2.7699157349052257,1.2576396351214498,26.375
42759651.0,3.1129171742140898,-2.4998868664042675,1749243779.6499999,39,DCH,25.125,565399.0,7.757128393481253,9.30270233209012,-1.5455739572371385,0.392767468897091,30.619869324960746,33.39194470597431,-2.7720753772919124,1.2597992775081366,26.375
42760645.0,3.1125836831051856,-2.4999769426794956,1749243780.6499999,39,DCH,25.125,566393.0,7.757128393481253,9.303329394606408,-1.5462010197497875,0.39339453140928526,30.619869324960746,33.39389659895096,-2.7740272702903894,1.2617511705084326,26.375
42761651.0,3.1122501919962815,-2.4998868664042675,1749243781.6499999,39,DCH,25.125,567399.0,7.757128393481253,9.304091180776595,-1.546962805894509,0.3941563175540068,30.619869324960746,33.3962676061783,-2.776398277543194,1.2641221777612373,26.375
42762645.0,3.1119167008873774,-2.4999769426794956,1749243782.6499999,39,DCH,25.125,568393.0,7.757128393481253,9.304718942817999,-1.547590567924999,0.39478407958404205,30.619869324960746,33.39822125050705,-2.7783519218864967,1.2660758221045398,26.375
42763644.0,3.1115832097784732,-2.4999769426794956,1749243783.6499999,39,DCH,25.0625,569392.0,7.757128393481253,9.30540988878056,-1.5482815138821024,0.3954750255416002,30.619869324960746,33.40037131001009,-2.780501981393172,1.2682258816130343,26.4375
42764646.0,3.111249718669569,-2.4999769426794956,1749243784.6499999,39,DCH,25.0625,570394.0,7.757128393481253,9.306106395233655,-1.5489780203224655,0.39617153198332744,30.619869324960746,33.4025384238339,-2.78266909524973,1.2703929954641353,26.4375
42765652.0,3.110916227560665,-2.4998868664042675,1749243785.6499999,39,DCH,25.0625,571400.0,7.757128393481253,9.306869560168707,-1.5497411852848018,0.39693469694384476,30.619869324960746,33.404912658268586,-2.7850433297571726,1.2727672299733968,26.4375
42766645.0,3.110582736451761,-2.4998868664042675,1749243786.6499999,39,DCH,25.0625,572393.0,7.757128393481253,9.307495231318171,-1.5503668564197142,0.39756036807784767,30.619869324960746,33.40685894503258,-2.7869896165684622,1.2747135167937813,26.4375
42767642.0,3.1102492453428567,-2.4998868664042675,1749243787.6499999,39,DCH,25.0625,573390.0,7.757128393481253,9.308188952491037,-1.5510605775743898,0.3982540892357065,30.619869324960746,33.40901669039158,-2.789147361942014,1.276871262156419,26.4375
42768645.0,3.1098045905309846,-2.4999769426794956,1749243788.6499999,39,DCH,25.125,574393.0,7.757128393481253,9.308884761907393,-1.5517563869761943,0.3989498986370563,30.619869324960746,33.411180692201015,-2.791311363725981,1.2790352639476623,26.4375
42769644.0,3.1094710994220804,-2.4999769426794956,1749243789.6499999,39,DCH,25.125,575392.0,7.757128393481253,9.309579192646197,-1.5524508177095413,0.39964432937085803,30.619869324960746,33.41334015870234,-2.7934708302600484,1.2811947304799105,26.4375
42770648.0,3.1091376083131763,-2.4998868664042675,1749243790.6499999,39,DCH,25.125,576396.0,7.757128393481253,9.310338890587445,-1.5532105156344187,0.4004040272970997,30.619869324960746,33.41570231068181,-2.795832982246793,1.2835568824648362,26.4375
42771653.0,3.108804117204272,-2.4998868664042675,1749243791.6499999,39,DCH,25.125,577401.0,7.757128393481253,9.311036088794935,-1.5539077138346329,0.4011012254995876,30.619869324960746,33.41786989511456,-2.798000566661358,1.285724466875763,26.4375
42772649.0,3.108470626095368,-2.4999769426794956,1749243792.6499999,39,DCH,25.125,578397.0,7.757128393481253,9.311728428423521,-1.5546000534741324,0.40179356513726816,30.619869324960746,33.420022121455986,-2.800152793082816,1.2878766933008592,26.4375
42773651.0,3.108137134986464,-2.4998868664042675,1749243793.6499999,39,DCH,25.125,579399.0,7.757128393481253,9.312424247982563,-1.555295873009527,0.4024893846717532,30.619869324960746,33.42218493280234,-2.802315604465548,1.290039504681772,26.4375
42774653.0,3.10780364387756,-2.4999769426794956,1749243794.6499999,39,DCH,25.125,580401.0,7.757128393481253,9.313119360405835,-1.5559909854237048,0.4031844970832026,30.619869324960746,33.42434531409526,-2.8044759857293684,1.2921998859437736,26.4375
42775646.0,3.1074701527686557,-2.4998868664042675,1749243795.6499999,39,DCH,25.125,581394.0,7.757128393481253,9.313747109787073,-1.5566187347922096,0.4038122464512526,30.619869324960746,33.42629611957818,-2.8064267912523064,1.2941506914667116,26.4375
42776652.0,3.1071366616597516,-2.4999769426794956,1749243796.6499999,39,DCH,25.125,582400.0,7.757128393481253,9.31450680011767,-1.5573784251373581,0.40457193679549164,30.619869324960746,33.42865668935701,-2.8087873609729286,1.2965112611818768,26.4375
42777649.0,3.1068031705508474,-2.4998868664042675,1749243797.6499999,39,DCH,25.125,583397.0,7.757128393481253,9.315136645192979,-1.5580082702072104,0.40520178186443445,30.619869324960746,33.43061357998522,-2.810744251626602,1.298468151831912,26.4375
42778653.0,3.1063585157389753,-2.4998868664042675,1749243798.6499999,39,DCH,25.125,584401.0,7.757128393481253,9.315897032473003,-1.558768657494511,0.405962169148097,30.619869324960746,33.43297579884529,-2.8131064705557947,1.3008303707629238,26.4375
42779652.0,3.106136188333039,-2.4999769426794956,1749243799.6499999,39,DCH,25.125,585400.0,7.757128393481253,9.316590760907275,-1.5594623859324201,0.40665589758691567,30.619869324960746,33.43513068393804,-2.815261355655821,1.302985255864769,26.4375
42780651.0,3.105691533521167,-2.4999769426794956,1749243800.6499999,39,DCH,25.125,586399.0,7.757128393481253,9.317284482065588,-1.5601561070889147,0.40734961874431974,30.619869324960746,33.43728529929649,-2.817415971036098,1.3051398712523223,26.4375
42781644.0,3.105358042412263,-2.4998868664042675,1749243801.6499999,39,DCH,25.125,587392.0,7.757128393481253,9.317909458608483,-1.5607810836372664,0.40797459528994295,30.619869324960746,33.43922619096702,-2.819356862695713,1.3070807629101182,26.4375
42782644.0,3.1050245513033587,-2.4999769426794956,1749243802.6499999,39,DCH,25.125,588392.0,7.757128393481253,9.318607351189712,-1.5614789762039436,0.40867248785480115,30.619869324960746,33.44139330420876,-2.821523975879245,1.309247876099107,26.4375
42783650.0,3.1046910601944546,-2.4998868664042675,1749243803.6499999,39,DCH,25.125,589398.0,7.757128393481253,9.319366354451631,-1.5622379794913286,0.4094314911426409,30.619869324960746,33.44374990608776,-2.8238805777546077,1.3116044779726508,26.4375
42784652.0,3.1043575690855505,-2.4998868664042675,1749243804.6499999,39,DCH,25.125,590400.0,7.757128393481253,9.320062853206764,-1.5629344782500993,0.41012798990141164,30.619869324960746,33.44591218041023,-2.826042852124374,1.31376675233696,26.4375
42785646.0,3.1040240779766464,-2.4998868664042675,1749243805.6499999,39,DCH,25.125,591394.0,7.757128393481253,9.320689920670702,-1.5635615457158565,0.4107550573676235,30.619869324960746,33.44785869802581,-2.827989369707211,1.3157132699143403,26.4375
42786647.0,3.103579423164774,-2.4999769426794956,1749243806.6499999,39,DCH,25.125,592395.0,7.757128393481253,9.32138573237171,-1.5642573574205016,0.4114508690704497,30.619869324960746,33.450018398230895,-2.830149069963227,1.317872970170356,26.4375
42787648.0,3.10324593205587,-2.4999769426794956,1749243807.6499999,39,DCH,25.125,593396.0,7.757128393481253,9.32208015822107,-1.564951783277138,0.4121452949252671,30.619869324960746,33.45217354997294,-2.83230422163615,1.3200281218487362,26.4375
42788649.0,3.102912440946966,-2.4998868664042675,1749243808.6499999,39,DCH,25.125,594397.0,7.757128393481253,9.322769031074131,-1.5656406561283802,0.4128341677778735,30.619869324960746,33.45431122253649,-2.8344418943524943,1.3221657945559855,26.4375
42789649.0,3.102578949838062,-2.4999769426794956,1749243809.6499999,39,DCH,25.125,595397.0,7.757128393481253,9.323533587434213,-1.566405212468453,0.41359872411749166,30.619869324960746,33.45668347500032,-2.8368141467653913,1.3245380469707015,26.4375
42790652.0,3.1022454587291577,-2.4998868664042675,1749243810.6499999,39,DCH,25.125,596400.0,7.757128393481253,9.324229401856428,-1.5671010269034014,0.4142945385483472,30.619869324960746,33.45884218614083,-2.838972857898625,1.3266967581039353,26.4375
42791651.0,3.1019119676202536,-2.4998868664042675,1749243811.6499999,39,DCH,25.125,597399.0,7.757128393481253,9.324922428553691,-1.5677940535970265,0.4149875652424271,30.619869324960746,33.46099200169556,-2.8411226734569937,1.3288465736623039,26.4375
42792645.0,3.1015784765113494,-2.4998868664042675,1749243812.6499999,39,DCH,25.125,598393.0,7.757128393481253,9.325550177934929,-1.5684218029655312,0.4156153146109318,30.619869324960746,33.46293911646353,-2.843069788210414,1.3307936884048104,26.4375
42793653.0,3.1012449854024453,-2.4998868664042675,1749243813.6599998,39,DCH,25.125,599401.0,7.757128393481253,9.326313345343806,-1.5691849703816843,0.4163784820248111,30.619869324960746,33.46530600928236,-2.845436681065621,1.3331605812618363,26.4375
42794644.0,3.100911494293541,-2.4998868664042675,1749243814.6499999,39,DCH,25.125,600392.0,7.757128393481253,9.326936243727687,-1.5698078687710222,0.41700138041142054,30.619869324960746,33.46723763877526,-2.8473683105657983,1.3350922107601946,26.4375
42795654.0,3.100578003184637,-2.4998868664042675,1749243815.6599998,39,DCH,25.125,601402.0,7.757128393481253,9.327702188660624,-1.5705738137112348,0.41776732535208794,30.619869324960746,33.469612604472786,-2.849743276150548,1.3374671763540391,26.4375
42796650.0,3.100244512075733,-2.4998868664042675,1749243816.6499999,39,DCH,25.125,602398.0,7.757128393481253,9.328394528420176,-1.5712661534744257,0.418459665114824,30.619869324960746,33.47175909706857,-2.8518897687245044,1.3396136689189007,26.4375
42797652.0,3.0997998572638608,-2.4998868664042675,1749243817.6499999,39,DCH,25.125,603400.0,7.757128393481253,9.329091034815065,-1.5719626598911418,0.4191561715306307,30.619869324960746,33.473918259725906,-2.8540489314473234,1.3417728316417197,26.4375
42798644.0,3.0994663661549566,-2.4998868664042675,1749243818.6499999,39,DCH,25.125,604392.0,7.757128393481253,9.329713923303643,-1.5725855483688065,0.41977906000829535,30.619869324960746,33.47584900469519,-2.855979676460265,1.3437035766528425,26.4375
42799654.0,3.0991328750460525,-2.4998868664042675,1749243819.6599998,39,DCH,25.125,605402.0,7.757128393481253,9.330481252050959,-1.5733528771052079,0.42054638874469674,30.619869324960746,33.47822719800752,-2.8583578698162455,1.3460817700070038,26.4375
42800652.0,3.0987993839371484,-2.4998868664042675,1749243820.6499999,39,DCH,25.125,606400.0,7.757128393481253,9.331173581813346,-1.5740452068894228,0.42123871852436423,30.619869324960746,33.48037268902408,-2.8605033608728263,1.3482272610672226,26.4375
42801644.0,3.0984658928282443,-2.4998868664042675,1749243821.6499999,39,DCH,25.125,607392.0,7.757128393481253,9.331799959923956,-1.5746715849982138,0.42186509663270044,30.619869324960746,33.48231360077625,-2.862444272668654,1.3501681728539552,26.4375
42802648.0,3.09813240171934,-2.4998868664042675,1749243822.6499999,39,DCH,25.125,608396.0,7.757128393481253,9.332490900880657,-1.5753625259512773,0.42255603758621874,30.619869324960746,33.484454327612184,-2.8645849994936725,1.3523088996862498,26.4375
42803652.0,3.097687746907468,-2.4998868664042675,1749243823.6499999,39,DCH,25.0625,609400.0,7.757128393481253,9.333256161320605,-1.5761277864130534,0.4233212980479948,30.619869324960746,33.48682503687451,-2.8669557087414432,1.3546796089340205,26.5
42804649.0,3.097354255798564,-2.4998868664042675,1749243824.6499999,39,DCH,25.0625,610397.0,7.757128393481253,9.333949185500387,-1.5768208106055681,0.4240143222405095,30.619869324960746,33.4889717179467,-2.869102389744512,1.3568262899298134,26.5
42805652.0,3.0970207646896597,-2.4998868664042675,1749243825.6499999,39,DCH,25.0625,611400.0,7.757128393481253,9.33464569185162,-1.5775173169477057,0.42471082858219233,30.619869324960746,33.4911289443844,-2.8712596161894908,1.358983516380249,26.5
42806644.0,3.0966872735807556,-2.4998868664042675,1749243826.6499999,39,DCH,25.0625,612392.0,7.757128393481253,9.335272749332944,-1.5781443744053831,0.425337886039415,30.619869324960746,33.493070861382876,-2.8732015332134324,1.3609254334060097,26.5
42807645.0,3.0963537824718514,-2.4998868664042675,1749243827.6499999,39,DCH,25.0625,613393.0,7.757128393481253,9.335965783538995,-1.5788374086059775,0.42603092024091893,30.619869324960746,33.49521687923698,-2.8753475510056887,1.36307145119099,26.5
42808649.0,3.0960202913629473,-2.4998868664042675,1749243828.6499999,39,DCH,25.125,614397.0,7.757128393481253,9.336726867783,-1.579598492831792,0.426792004465824,30.619869324960746,33.49757331999717,-2.8777039918204537,1.365427892007574,26.5
42809644.0,3.095686800254043,-2.4998868664042675,1749243829.6499999,39,DCH,25.125,615392.0,7.757128393481253,9.337355314113665,-1.5802269391424488,0.42742045077466173,30.619869324960746,33.499518870725296,-2.8796495425012836,1.367373442684766,26.5
42810647.0,3.095353309145139,-2.4999769426794956,1749243830.6499999,39,DCH,25.125,616395.0,7.757128393481253,9.338052509949193,-1.5809241349652439,0.42811764660018525,30.619869324960746,33.50167703063926,-2.881807702298829,1.3695316024859494,26.5
42811644.0,3.094908654333267,-2.4999769426794956,1749243831.6499999,39,DCH,25.125,617392.0,7.757128393481253,9.338743463275023,-1.5816150882765214,0.4288085999151008,30.619869324960746,33.503815613279585,-2.8839462849755364,1.3716701851553808,26.5
42812648.0,3.0945751632243628,-2.4998868664042675,1749243832.6499999,39,DCH,25.125,618396.0,7.757128393481253,9.339440659037791,-1.5823122840283759,0.4295057956646815,30.619869324960746,33.5059732774389,-2.8861039491202973,1.3738278492928657,26.5
42813645.0,3.0942416721154586,-2.4998868664042675,1749243833.6499999,39,DCH,25.0625,619393.0,7.757128393481253,9.340132296754746,-1.5830039217453304,0.4301974333830003,30.619869324960746,33.50811349484138,-2.88824416649004,1.3759680666662462,26.5
42814648.0,3.0939081810065545,-2.4998868664042675,1749243834.6499999,39,DCH,25.0625,620396.0,7.757128393481253,9.340829502601991,-1.5837011275780242,0.43089463921660354,30.619869324960746,33.51027068658732,-2.8904013582941843,1.3781252584667527,26.5
42815646.0,3.0935746898976504,-2.4998868664042675,1749243835.6499999,39,DCH,25.0625,621394.0,7.757128393481253,9.341523221199168,-1.5843948461842956,0.4315883578215107,30.619869324960746,33.51241684879642,-2.8925475206306146,1.380271420803183,26.5
42816648.0,3.093130035085778,-2.4998868664042675,1749243836.6499999,39,DCH,25.0625,622396.0,7.757128393481253,9.34228222213278,-1.5851538471233653,0.43234735875739716,30.619869324960746,33.51476468297187,-2.894895354806067,1.3826192549822736,26.5
42817653.0,3.092796543976874,-2.4998868664042675,1749243837.6599998,39,DCH,25.0625,623401.0,7.757128393481253,9.34297941281693,-1.5858510377929633,0.43304454942744997,30.619869324960746,33.516921076283325,-2.897051748139347,1.3847756483137346,26.5
42818645.0,3.09246305286797,-2.4998868664042675,1749243838.6499999,39,DCH,25.125,624393.0,7.757128393481253,9.343603697619983,-1.5864753225796449,0.433668834213222,30.619869324960746,33.518851770611946,-2.898982442489796,1.3867063426623645,26.5
42819645.0,3.092129561759066,-2.4998868664042675,1749243839.6499999,39,DCH,25.125,625393.0,7.757128393481253,9.344301582677872,-1.5871732076629996,0.43436671929612203,30.619869324960746,33.5210098461248,-2.901140517951717,1.3888644181170093,26.5
42820653.0,3.0917960706501617,-2.4998868664042675,1749243840.6499999,39,DCH,25.125,626401.0,7.757128393481253,9.345062671898631,-1.5879342968673882,0.4351278084996011,30.619869324960746,33.52336307056248,-2.903493742342107,1.3912176425128564,26.5
42821644.0,3.0914625795412576,-2.4998868664042675,1749243841.6499999,39,DCH,25.125,627392.0,7.757128393481253,9.345689039982972,-1.5885606649426336,0.435754176573937,30.619869324960746,33.52529953356134,-2.9054302054355503,1.3931541056062997,26.5
42822642.0,3.0910179247293854,-2.4998868664042675,1749243842.6499999,39,DCH,25.125,628390.0,7.757128393481253,9.346384846736328,-1.5892564717178175,0.43644998334775664,30.619869324960746,33.52745045465417,-2.9075811265502125,1.395305026722781,26.5
42823652.0,3.0906844336204813,-2.4999769426794956,1749243843.6499999,39,DCH,25.125,629400.0,7.757128393481253,9.34714523886214,-1.5900168638581818,0.4372103754867567,30.619869324960746,33.52980071719503,-2.909931389076519,1.3976552892509062,26.5
42824651.0,3.090350942511577,-2.4998868664042675,1749243844.6499999,39,DCH,25.125,630399.0,7.757128393481253,9.347839661859325,-1.590711286835358,0.4379047984639328,30.619869324960746,33.53194682835601,-2.912077500288433,1.3998014004628203,26.5
42825644.0,3.090017451402673,-2.4998868664042675,1749243845.6499999,39,DCH,25.125,631392.0,7.757128393481253,9.348467413787148,-1.5913390387540858,0.4385325503844797,30.619869324960746,33.53388666996034,-2.9140173419473285,1.401741242125354,26.5
42826652.0,3.089683960293769,-2.4998868664042675,1749243846.6499999,39,DCH,25.125,632400.0,7.757128393481253,9.349229189901962,-1.592100814841615,0.4392943264706446,30.619869324960746,33.53624040901195,-2.9163710810025805,1.4040949811860628,26.5
42827648.0,3.0892393054818967,-2.4998868664042675,1749243847.6499999,39,DCH,25.125,633396.0,7.757128393481253,9.349852078375989,-1.5927237033174606,0.4399172149478545,30.619869324960746,33.5381647994509,-2.9182954714415246,1.406019371623188,26.5
42828651.0,3.0889058143729926,-2.4998868664042675,1749243848.6499999,39,DCH,25.125,634399.0,7.757128393481253,9.350617321528262,-1.5934889464642765,0.4406824580942157,30.619869324960746,33.54052871110616,-2.920659382962185,1.4083832831438485,26.5
42829650.0,3.0885723232640885,-2.4999769426794956,1749243849.6499999,39,DCH,25.125,635398.0,7.757128393481253,9.35131036079838,-1.5941819857198425,0.4413754973502364,30.619869324960746,33.542669306276366,-2.9227999781469407,1.41052387833588,26.5
42830646.0,3.0882388321551844,-2.4999769426794956,1749243850.6499999,39,DCH,25.125,636394.0,7.757128393481253,9.351940203472623,-1.5948118283886288,0.44200534001674896,30.619869324960746,33.54461449658265,-2.9247451684896077,1.412469068682185,26.5
42831648.0,3.087794177343312,-2.4999769426794956,1749243851.6499999,39,DCH,25.125,637396.0,7.757128393481253,9.35263392709021,-1.59550555199894,0.44269906362706024,30.619869324960746,33.54675674956525,-2.926887421450374,1.4146113216429512,26.5
42832644.0,3.087460686234408,-2.4999769426794956,1749243852.6499999,39,DCH,25.125,638392.0,7.757128393481253,9.353327660937794,-1.5961992858428857,0.4433927974710059,30.619869324960746,33.54889878712129,-2.929029458984587,1.4167533591826214,26.5
42833652.0,3.087127195125504,-2.4998868664042675,1749243853.6499999,39,DCH,25.125,639400.0,7.757128393481253,9.354089439439122,-1.596961064329662,0.44415457595869157,30.619869324960746,33.551250632852316,-2.9313813047156145,1.4191052049081918,26.5625
42834648.0,3.0867937040166,-2.4998868664042675,1749243854.6499999,39,DCH,25.125,640396.0,7.757128393481253,9.354717893249472,-1.597589518120003,0.4447830297490327,30.619869324960746,33.55319064104697,-2.9333213128120406,1.4210452130027988,26.5625
42835651.0,3.0864602129076957,-2.4998868664042675,1749243855.6499999,39,DCH,25.125,641399.0,7.757128393481253,9.35547759119072,-1.5983492160703463,0.4455427277007402,30.619869324960746,33.55553553358186,-2.9356662053251057,1.423390105521321,26.5625
42836652.0,3.0860155580958235,-2.4998868664042675,1749243856.6499999,39,DCH,25.125,642400.0,7.757128393481253,9.356172004219843,-1.5990436290903745,0.4462371407189494,30.619869324960746,33.55767864966765,-2.9378093214509136,1.4255332216471288,26.5625
42837653.0,3.0856820669869194,-2.4998868664042675,1749243857.6499999,39,DCH,25.125,643401.0,7.757128393481253,9.356867111651809,-1.5997387365223403,0.4469322481504605,30.619869324960746,33.55982366943499,-2.939954341160046,1.4276782413635374,26.5625
42838651.0,3.0853485758780153,-2.4999769426794956,1749243858.6499999,39,DCH,25.0625,644399.0,7.757128393481253,9.357560840071528,-1.6004324649638875,0.44762597658927916,30.619869324960746,33.561964187189005,-2.9420948589540785,1.4298187591612077,26.5625
42839651.0,3.085015084769111,-2.4998868664042675,1749243859.6499999,39,DCH,25.0625,645399.0,7.757128393481253,9.358255957515212,-1.601127582405752,0.4483210940297795,30.619869324960746,33.56410873529967,-2.9442394070938462,1.4319633073064324,26.5625
42840644.0,3.084681593660207,-2.4998868664042675,1749243860.6499999,39,DCH,25.0625,646392.0,7.757128393481253,9.35888301745581,-1.6017546423681779,0.44894815398947685,30.619869324960746,33.56604309316026,-2.9461737649144197,1.433897665127006,26.5625
42841647.0,3.084236938848335,-2.4999769426794956,1749243861.6499999,39,DCH,25.0625,647395.0,7.757128393481253,9.359579533935175,-1.6024511588184396,0.4496446704401933,30.619869324960746,33.568191484489944,-2.948322156280483,1.436046056487612,26.5625
42842650.0,3.0839034477394307,-2.4998868664042675,1749243862.6499999,39,DCH,25.0625,648398.0,7.757128393481253,9.36033714353107,-1.6032087684252474,0.45040228004654637,30.619869324960746,33.5705280166585,-2.950658688409021,1.4383825886197883,26.5625
42843650.0,3.0835699566305266,-2.4998868664042675,1749243863.6499999,39,DCH,25.125,649398.0,7.757128393481253,9.361032258399064,-1.6039038833150698,0.4510973949345498,30.619869324960746,33.57267155329464,-2.952802225066989,1.4405261252813943,26.5625
42844652.0,3.0832364655216224,-2.4998868664042675,1749243864.6499999,39,DCH,25.125,650400.0,7.757128393481253,9.361728759715334,-1.6046003846277017,0.4517938962462722,30.619869324960746,33.574819124653004,-2.954949796479923,1.442673696697966,26.5625
42845646.0,3.0827918107097503,-2.4999769426794956,1749243865.6499999,39,DCH,25.125,651394.0,7.757128393481253,9.362355824705446,-1.6052274496178143,0.45242096123593,30.619869324960746,33.57675237482181,-2.9568830467032967,1.4446069469249778,26.5625
42846647.0,3.082458319600846,-2.4998868664042675,1749243866.6499999,39,DCH,25.125,652395.0,7.757128393481253,9.363049558305647,-1.6059211832125584,0.4531146948293099,30.619869324960746,33.57889092597179,-2.95902159779871,1.4467454980167531,26.5625
42847646.0,3.082124828491942,-2.4998868664042675,1749243867.6499999,39,DCH,25.125,653394.0,7.757128393481253,9.363744668269646,-1.6066162931711006,0.4538098047873973,30.619869324960746,33.58103347249562,-2.9611641443843837,1.4488880445969698,26.5625
42848654.0,3.081791337383038,-2.4998868664042675,1749243868.6599998,39,DCH,25.125,654402.0,7.757128393481253,9.364507133781444,-1.6073787586647086,0.4545722702814601,30.619869324960746,33.58338334679138,-2.9635140187237994,1.4512379189400235,26.5625
42849654.0,3.0813466825711657,-2.4999769426794956,1749243869.6599998,39,DCH,25.125,655402.0,7.757128393481253,9.365200857428135,-1.6080724822768389,0.45526599389086186,30.619869324960746,33.58552110433811,-2.9656517762923613,1.4533756765013095,26.5625
42850651.0,3.0810131914622616,-2.4998868664042675,1749243870.6499999,39,DCH,25.125,656399.0,7.757128393481253,9.365894581133034,-1.6087662059635477,0.4559597175766612,30.619869324960746,33.587658607109915,-2.967789278955024,1.4555131791730673,26.5625
42851645.0,3.0806797003533575,-2.4998868664042675,1749243871.6499999,39,DCH,25.125,657393.0,7.757128393481253,9.366522333060857,-1.6093939578822756,0.4565874694976628,30.619869324960746,33.58959263411816,-2.969723305912339,1.4574472061322012,26.5625
42852647.0,3.0803462092444533,-2.4999769426794956,1749243872.6499999,39,DCH,25.125,658395.0,7.757128393481253,9.367217445469578,-1.6100890702946344,0.4572825819082027,30.619869324960746,33.59173393715173,-2.971864608967735,1.459588509191235,26.5625
42853649.0,3.079901554432581,-2.4999769426794956,1749243873.6499999,39,DCH,25.125,659397.0,7.757128393481253,9.36797645354818,-1.6108480783605046,0.4580415899736181,30.619869324960746,33.59407177614048,-2.9742024479164684,1.4619263481399685,26.5625
42854646.0,3.079568063323677,-2.4998868664042675,1749243874.6499999,39,DCH,25.125,660394.0,7.757128393481253,9.368606985619408,-1.6114786104353698,0.45867212204802854,30.619869324960746,33.59601365897106,-2.976144330776151,1.4638682309887372,26.5625
42855649.0,3.079234572214773,-2.4998868664042675,1749243875.6499999,39,DCH,25.125,661397.0,7.757128393481253,9.36936528464139,-1.6122369094555324,0.4594304210640985,30.619869324960746,33.59834877069807,-2.9784794425540895,1.4662033427630377,26.5625
42856645.0,3.078901081105869,-2.4999769426794956,1749243876.6499999,39,DCH,25.125,662393.0,7.757128393481253,9.369993730942952,-1.6128653557643702,0.46005886737339097,30.619869324960746,33.600283779844176,-2.980414451634715,1.4681383518491202,26.5625
42857650.0,3.0785675899969647,-2.4998868664042675,1749243877.6499999,39,DCH,25.125,663398.0,7.757128393481253,9.370754120565834,-1.6136257453745202,0.46081925698535997,30.619869324960746,33.60262478311779,-2.9827554549192428,1.4704793551445619,26.5625
42858646.0,3.0781229351850925,-2.4999769426794956,1749243878.6499999,39,DCH,25.125,664394.0,7.757128393481253,9.371381185686914,-1.614252810486505,0.4614463220991638,30.619869324960746,33.604555075464305,-2.984685747356707,1.472409647578388,26.625
42859651.0,3.0777894440761884,-2.4998868664042675,1749243879.6499999,39,DCH,25.125,665399.0,7.757128393481253,9.372144358261721,-1.6150159830285702,0.46220949464213845,30.619869324960746,33.606904067914,-2.987034739828232,1.474758640051732,26.625
42860645.0,3.0774559529672842,-2.4998868664042675,1749243880.6499999,39,DCH,25.125,666393.0,7.757128393481253,9.372771413240116,-1.6156430379833182,0.4628365495991602,30.619869324960746,33.608833879756276,-2.9889645515650045,1.4766884517921426,26.625
42861647.0,3.07712246185838,-2.4999769426794956,1749243881.6499999,39,DCH,25.125,667395.0,7.757128393481253,9.373467917044763,-1.6163395417970605,0.463533053413812,30.619869324960746,33.61097718484234,-2.9911078566692595,1.4788317569036735,26.625
42862647.0,3.076677807046508,-2.4998868664042675,1749243882.6499999,39,DCH,25.125,668395.0,7.757128393481253,9.374162344858632,-1.6170339696273004,0.4642274812449614,30.619869324960746,33.613113838480785,-2.993244510184013,1.480968410420246,26.625
42863647.0,3.076233152234636,-2.4999769426794956,1749243883.6499999,39,DCH,25.0625,669395.0,7.757128393481253,9.374854687252082,-1.617726312017112,0.4649198236356824,30.619869324960746,33.61524383741198,-2.995374509089743,1.4830984093259758,26.625
42864644.0,3.0758996611257317,-2.4999769426794956,1749243884.6499999,39,DCH,25.0625,670392.0,7.757128393481253,9.375550494223717,-1.6184221189650998,0.46561563058548927,30.619869324960746,33.61738423159113,-2.9975149032470654,1.4852388034851174,26.625
42865648.0,3.0755661700168275,-2.4999769426794956,1749243885.6499999,39,DCH,25.0625,671396.0,7.757128393481253,9.37624560923723,-1.6191172339786135,0.46631074559945773,30.619869324960746,33.61952224228298,-2.9996529139498307,1.4873768141897017,26.625
42866653.0,3.0752326789079234,-2.4998868664042675,1749243886.6499999,39,DCH,25.0625,672401.0,7.757128393481253,9.377005307163927,-1.619876931881663,0.46707044349932403,30.619869324960746,33.621858620259445,-3.0019892919845006,1.4897131922298286,26.625
42867644.0,3.0748991877990193,-2.4998868664042675,1749243887.6499999,39,DCH,25.0625,673392.0,7.757128393481253,9.37763097329298,-1.6205025980125356,0.4676961096301966,30.619869324960746,33.62378255801741,-3.003913229844329,1.4916371300842002,26.625
42868651.0,3.074454532987147,-2.4999769426794956,1749243888.6499999,39,DCH,25.125,674399.0,7.757128393481253,9.378393453953322,-1.6212650786710583,0.46845859028644554,30.619869324960746,33.62612691707909,-3.006257588858716,1.4939814890967682,26.625
42869649.0,3.074121041878243,-2.4999769426794956,1749243889.6499999,39,DCH,25.125,675397.0,7.757128393481253,9.379087187669938,-1.6219588123913127,0.4691523240026072,30.619869324960746,33.6282596308738,-3.0083903026024927,1.4961142028460017,26.625
42870651.0,3.073676387066371,-2.4998868664042675,1749243890.6499999,39,DCH,25.125,676399.0,7.757128393481253,9.379783693962963,-1.6226553186806996,0.46984883029335833,30.619869324960746,33.630400620691944,-3.0105312923915335,1.4982551926386805,26.625
42871646.0,3.0733428959574667,-2.4998868664042675,1749243891.6499999,39,DCH,25.125,677394.0,7.757128393481253,9.380410761426901,-1.6232823861464567,0.470475897758206,30.619869324960746,33.63232794549549,-3.0124586171987175,1.5001825174476835,26.625
42872643.0,3.0730094048485626,-2.4998868664042675,1749243892.6499999,39,DCH,25.125,678391.0,7.757128393481253,9.381103790685302,-1.623975415390305,0.47116892700569224,30.619869324960746,33.634457761014346,-3.0145884327394015,1.5023123329920054,26.625
42873651.0,3.0725647500366904,-2.4999769426794956,1749243893.6499999,39,DCH,25.125,679399.0,7.757128393481253,9.38186626631068,-1.624737891017503,0.47193140263289024,30.619869324960746,33.63680070906412,-3.0169313808401057,1.5046552810963476,26.625
42874648.0,3.0723424226307543,-2.4998868664042675,1749243894.6499999,39,DCH,25.125,680396.0,7.757128393481253,9.38249472012103,-1.6253663448060252,0.4725598564232314,30.619869324960746,33.63873160450021,-3.0188622762543673,1.5065861765069712,26.625
42875646.0,3.071897767818882,-2.4998868664042675,1749243895.6499999,39,DCH,25.125,681394.0,7.757128393481253,9.38318844603782,-1.6260600706955302,0.47325358231046266,30.619869324960746,33.640862797386944,-3.0209934691229137,1.5087173693791556,26.625
42876650.0,3.071564276709978,-2.4998868664042675,1749243896.6499999,39,DCH,25.125,682398.0,7.757128393481253,9.383948136412073,-1.6268197610661446,0.4740132726801676,30.619869324960746,33.643196357705165,-3.023327029433858,1.511050929684643,26.625
42877645.0,3.071230785601074,-2.4998868664042675,1749243897.6499999,39,DCH,25.125,683393.0,7.757128393481253,9.384577277087374,-1.6274489017378073,0.4746424133536493,30.619869324960746,33.64512866403675,-3.0252593357217847,1.5129832359762077,26.625
42878646.0,3.0707861307892017,-2.4998868664042675,1749243898.6499999,39,DCH,25.125,684394.0,7.757128393481253,9.385271695369738,-1.6281433200110769,0.47533683162691887,30.619869324960746,33.64726121962303,-3.0273918913117086,1.5151157915661315,26.625
42879652.0,3.0704526396802976,-2.4999769426794956,1749243899.6499999,39,DCH,25.125,685400.0,7.757128393481253,9.386032776892534,-1.6289044015320542,0.4760979131501699,30.619869324960746,33.649598199815955,-3.0297288715555624,1.5174527718172612,26.625
42880649.0,3.0701191485713935,-2.4999769426794956,1749243900.6499999,39,DCH,25.125,686397.0,7.757128393481253,9.386725111675332,-1.6295967362912052,0.47679024790886615,30.619869324960746,33.65172381256707,-3.0318544842848496,1.5195783845447295,26.625
42881647.0,3.0696744937595213,-2.4999769426794956,1749243901.6499999,39,DCH,25.125,687395.0,7.757128393481253,9.387354946797132,-1.6302265714293753,0.47742008304430783,30.619869324960746,33.65365731838392,-3.0337879900798725,1.5215118903415714,26.625
42882653.0,3.069341002650617,-2.4998868664042675,1749243902.6599998,39,DCH,25.125,688401.0,7.757128393481253,9.388116727699526,-1.6309883523208555,0.478181863933969,30.619869324960746,33.655995606735814,-3.036126278453594,1.5238501787098357,26.625
42883654.0,3.068896347838745,-2.4998868664042675,1749243903.6599998,39,DCH,25.125,689402.0,7.757128393481253,9.388811148121022,-1.6316827727459895,0.4788762843581935,30.619869324960746,33.65812685730634,-3.0382575291187095,1.5259814293767704,26.6875
42884646.0,3.068562856729841,-2.4998868664042675,1749243904.6499999,39,DCH,25.125,690394.0,7.757128393481253,9.38943750866747,-1.6323091332924378,0.47950264490145855,30.619869324960746,33.6600490003475,-3.0401796722253493,1.5279035724815913,26.6875
42885644.0,3.0682293656209367,-2.4999769426794956,1749243905.6499999,39,DCH,25.125,691392.0,7.757128393481253,9.390133323031478,-1.6330049476509885,0.48019845925500704,30.619869324960746,33.662184042157605,-3.0423147139299545,1.5300386141843774,26.6875
42886649.0,3.0677847108090646,-2.4998868664042675,1749243906.6499999,39,DCH,25.125,692397.0,7.757128393481253,9.39089162205346,-1.6337632466693321,0.4809567582724412,30.619869324960746,33.664510501141194,-3.044641172844422,1.5323650731061207,26.6875
42887645.0,3.0674512197001604,-2.4998868664042675,1749243907.6499999,39,DCH,25.125,693393.0,7.757128393481253,9.391520780409337,-1.634392405003382,0.48158591660694583,30.619869324960746,33.66644053795608,-3.046571209717513,1.5342951099773927,26.6875
42888649.0,3.0670065648882883,-2.4999769426794956,1749243908.6499999,39,DCH,25.125,694397.0,7.757128393481253,9.392280475614825,-1.6351521002015943,0.48234561180652236,30.619869324960746,33.668770721240435,-3.04890139302006,1.5366252932763018,26.6875
42889651.0,3.066673073779384,-2.4998868664042675,1749243909.6499999,39,DCH,25.125,695399.0,7.757128393481253,9.392976289978833,-1.635847914554688,0.48304142616188983,30.619869324960746,33.67090469668619,-3.0510353684258007,1.5387592686856806,26.6875
42890649.0,3.06633958267048,-2.4999769426794956,1749243910.6499999,39,DCH,25.125,696397.0,7.757128393481253,9.393669319149922,-1.6365409437294147,0.48373445533388804,30.619869324960746,33.673029875557404,-3.0531605472315277,1.5408844474877696,26.6875
42891654.0,3.066006091561576,-2.4999769426794956,1749243911.6599998,39,DCH,25.125,697402.0,7.757128393481253,9.394366522406926,-1.6372381469864195,0.4844316585881643,30.619869324960746,33.67516759102,-3.0552982627305028,1.5430221629903826,26.6875
42892651.0,3.0655614367497037,-2.4998868664042675,1749243912.6499999,39,DCH,25.125,698399.0,7.757128393481253,9.39505954660126,-1.6379311711789342,0.4851246827815885,30.619869324960746,33.6772922227392,-3.057422894406045,1.545146794664106,26.6875
42893645.0,3.0652279456407996,-2.4998868664042675,1749243913.6499999,39,DCH,25.0625,699393.0,7.757128393481253,9.39568729842722,-1.6385589230267215,0.48575243462801154,30.619869324960746,33.67921654111706,-3.059347212772991,1.547071113032871,26.6875
42894653.0,3.0647832908289274,-2.4998868664042675,1749243914.6499999,39,DCH,25.0625,700401.0,7.757128393481253,9.39644976395357,-1.6393213885203295,0.4865149001229838,30.619869324960746,33.68155351711903,-3.0616841887749615,1.5494080890330224,26.6875
42895647.0,3.0644497997200233,-2.4999769426794956,1749243915.6499999,39,DCH,25.0625,701395.0,7.757128393481253,9.397076821449446,-1.6399484460052918,0.48714195760658185,30.619869324960746,33.68347522750264,-3.063605899151298,1.551329799416635,26.6875
42896644.0,3.064116308611119,-2.4998868664042675,1749243916.6499999,39,DCH,25.0625,702392.0,7.757128393481253,9.39776986304787,-1.640641487610992,0.4878349992127369,30.619869324960746,33.68559890263714,-3.0657295743403665,1.5534534746038844,26.6875
42897647.0,3.063671653799247,-2.4998868664042675,1749243917.6499999,39,DCH,25.0625,703395.0,7.757128393481253,9.398466361803003,-1.6413379863697628,0.4885314979733266,30.619869324960746,33.687732901074924,-3.0678635728545487,1.5555874731162476,26.6875
42897959.0,3.063560490096279,-2.4999769426794956,1749243917.96,39,DCH,25.0625,703707.0,7.757128393481253,9.398745520840748,-1.6416171454093273,0.4888106570110722,30.619869324960746,33.68858813733095,-3.0687188090487325,1.5564427093086124,26.6875
42897964.0,3.1102997316993424,0.0,1749243918.07,40,PAU,25.0625,0.0,7.757128393481253,9.398745520840748,-1.6416171454093273,0.0,30.619869324960746,33.68858813733095,-3.0687188090487325,0.0,26.6875
42898647.0,3.1155245105474023,0.0,1749243918.76,40,PAU,25.125,683.0,7.757128393481253,9.398745520840748,-1.6416171454093273,0.0,30.619869324960746,33.68858813733095,-3.0687188090487325,0.0,26.6875
42899646.0,3.1190818067843793,0.0,1749243919.76,40,PAU,25.125,1682.0,7.757128393481253,9.398745520840748,-1.6416171454093273,0.0,30.619869324960746,33.68858813733095,-3.0687188090487325,0.0,26.6875
42900646.0,3.1218609444695176,0.0,1749243920.76,40,PAU,25.125,2682.0,7.757128393481253,9.398745520840748,-1.6416171454093273,0.0,30.619869324960746,33.68858813733095,-3.0687188090487325,0.0,26.6875
42901652.0,3.1244177511398448,0.0,1749243921.76,40,PAU,25.125,3688.0,7.757128393481253,9.398745520840748,-1.6416171454093273,0.0,30.619869324960746,33.68858813733095,-3.0687188090487325,0.0,26.6875
42902646.0,3.12652989578055,0.0,1749243922.76,40,PAU,25.125,4682.0,7.757128393481253,9.398745520840748,-1.6416171454093273,0.0,30.619869324960746,33.68858813733095,-3.0687188090487325,0.0,26.6875
42903652.0,3.128419709406444,0.0,1749243923.76,40,PAU,25.125,5688.0,7.757128393481253,9.398745520840748,-1.6416171454093273,0.0,30.619869324960746,33.68858813733095,-3.0687188090487325,0.0,26.6875
42904647.0,3.130309523032338,0.0,1749243924.76,40,PAU,25.125,6683.0,7.757128393481253,9.398745520840748,-1.6416171454093273,0.0,30.619869324960746,33.68858813733095,-3.0687188090487325,0.0,26.6875
42905648.0,3.1320881711508264,0.0,1749243925.76,40,PAU,25.125,7684.0,7.757128393481253,9.398745520840748,-1.6416171454093273,0.0,30.619869324960746,33.68858813733095,-3.0687188090487325,0.0,26.6875
